Repository: maxzhang309621/25B

# 2025 高教社杯数学建模竞赛 B 题

## 项目简介

本项目针对“碳化硅外延层厚度的确定”建立红外干涉测厚模型，并使用题目提供的四组实测光谱完成：

1. 双光束干涉厚度模型推导；
2. 碳化硅晶圆外延层厚度计算及可靠性分析；
3. 多光束干涉必要条件与可观测性判断；
4. 硅晶圆 Airy 多光束模型拟合；
5. 双入射角一致性、不确定度及可视化分析。

完整数学推导见 [`model.md`](model.md)。

## 主要结论

| 材料 | 最终模型 | 10° 厚度 | 15° 厚度 | 联合厚度 | 双角度相对差 |
|---|---|---:|---:|---:|---:|
| 碳化硅 | 双光束稳健极值模型 | 7.9051 µm | 7.8296 µm | **7.88 µm** | 0.959% |
| 硅 | Airy 多光束模型 | 3.5785 µm | 3.5487 µm | **3.57 µm** | 0.835% |

多光束判定同时检查：

- 二次谐波与基频幅值比；
- 有效反射率；
- Airy 模型相对双光束模型的 RMSE 改善；
- AICc 改善。

当前结果支持附件 3、4 的硅片存在可观测多光束干涉；附件 1、2 的碳化硅数据缺乏足够的高次谐波证据，因此保留双光束主结果。

## 项目结构

```text
25B/
├── data/                       # 题目附件 1–4
├── doc/B题.pdf                 # 赛题原文
├── docs/pipeline/              # 开发流水线方案、实现与测试记录
├── output/                     # 数值结果、审计文件和诊断图
├── src/
│   ├── config.py               # 数据集与参数配置
│   ├── data_io.py              # Excel 读取和数据审计
│   ├── preprocess.py           # 平滑与基线分离
│   ├── optics.py               # 折射、相位、Fresnel 和 Airy 公式
│   ├── two_beam.py             # 双光束厚度估计
│   ├── multi_beam.py           # 多光束模型拟合
│   ├── diagnostics.py          # 谐波和模型比较诊断
│   ├── uncertainty.py          # 重采样与双角度一致性
│   ├── plotting.py             # 单附件证据图和汇总图
│   ├── main.py                 # 命令行入口
│   └── test_model.py           # 单元与输出测试
├── model.md                    # 建模过程、公式和结果说明
├── requirements.txt
├── README.md
└── LICENSE
```

## 环境要求

- Python 3.10+
- NumPy
- SciPy
- Pandas
- OpenPyXL
- Matplotlib

安装依赖：

```bash
python -m pip install -r requirements.txt
```

## 运行方法

进入源码目录：

```bash
cd src
```

运行测试：

```bash
python test_model.py
```

执行完整求解：

```bash
python main.py --bootstrap 100
```

快速冒烟运行：

```bash
python main.py --fast --bootstrap 10
```

`--fast` 会跳过多光束差分进化全局搜索，仅建议用于检查程序能否运行，不应用于生成最终竞赛结果。

## 输出文件

主要数值文件：

- `output/thickness_summary.csv`：四组数据的厚度、误差及模型判定；
- `output/consistency.json`：双角度一致性和加权联合厚度；
- `output/data_audit.json`：输入数据质量审计；
- `output/fit_details.json`：拟合与诊断详细参数；
- `output/dispersion_fit.json`：波长—载流子浓度联合校准、可辨识性和掺杂情景；
- `output/refractive_index_curves.csv`：外延层与衬底的复折射率曲线。

主要图片：

- `output/*_fit.png`：四组光谱的六区域完整证据图；
- `output/thickness_comparison.png`：厚度、模型差异和置信区间；
- `output/angle_consistency.png`：双入射角一致性；
- `output/multibeam_evidence.png`：多光束四项判据矩阵；
- `output/model_quality.png`：双光束与 Airy 模型质量比较。

## 使用的主要方法

- Savitzky–Golay 双尺度滤波；
- 波数域快速傅里叶变换；
- 峰谷显著性检测；
- Theil–Sen 稳健回归；
- 双光束干涉相位模型；
- Fresnel/Airy 多光束模型；
- Si/4H-SiC 本征色散与自由载流子复介电模型；
- 外延层—衬底物理界面反射及双角度共享厚度联合校准；
- 差分进化与有界局部优化；
- AICc、RMSE 和高次谐波联合诊断；
- 峰谷间距 Bootstrap 重采样。

## 注意事项

1. 色散模型采用论文物性与工程先验；题目未给出晶型、晶向、掺杂类型、浓度和温度，程序会另外报告掺杂情景系统区间。
2. 只有通过可辨识性门控时，拟合浓度才可解释为附件支持的估计；触边或强相关时只报告情景，不报告唯一浓度。
3. 统计置信区间与折射率/掺杂系统区间含义不同，不应直接混为同一个精确度数字。
4. 原有效 Airy 反射率仍只用于多光束证据；v3 物理模型则分别计算外延层和衬底介电函数。
5. 本项目用于数学建模研究与竞赛复现，不构成工业测量标准或产品质量认证。

## 许可证

本项目采用 [MIT License](LICENSE)。

File: output/band_sensitivity.csv
dataset,material,band_lo_cm1,band_hi_cm1,extrema_count,spacing_mad_cm1,fft_um,extrema_um,fft_extrema_rel_diff_pct,passes_filters,selected
sic_10,SiC,1500.0,3000.0,11,4.339999999999691,7.8639968713858535,7.979094130302073,1.4529646885693845,False,False
sic_10,SiC,1100.0,3500.0,19,6.267999999999574,8.191005178412144,7.989254550737919,2.4937872574536595,False,False
sic_10,SiC,1200.0,4000.0,22,4.821999999999775,7.723834364723475,7.882600216478686,2.034620411588992,False,True
sic_10,SiC,1100.0,4000.0,23,5.78699999999958,8.13462818516422,7.905072798931993,2.862339970799161,False,False
sic_15,SiC,1500.0,3000.0,11,9.642000000000053,7.886469525194271,7.83455516503672,0.6604449923650381,False,False
sic_15,SiC,1100.0,3500.0,19,10.606999999999971,8.214412311798371,7.954759387121137,3.2117034751333047,False,False
sic_15,SiC,1200.0,4000.0,22,13.016999999999939,7.745906481306273,7.791441164588415,0.5861320003890524,True,True
sic_15,SiC,1100.0,4000.0,23,13.499999999999545,8.15787421209622,7.82961579948612,4.106440878115176,False,False
si_10,Si,1500.0,3000.0,8,28.685499999999934,3.9049670671699266,3.5905918803364845,8.388305369488878,False,False
si_10,Si,1000.0,3500.0,11,16.874999999999773,3.514470360452934,3.4407383308873074,2.12019603832818,False,False
si_10,Si,1200.0,4000.0,13,15.911000000000286,3.6610327114585632,3.4025463670816682,7.3188490283119805,False,True
si_10,Si,1000.0,4000.0,14,17.838500000000067,3.416846183773686,3.4123788196891836,0.13083077749634242,False,False
si_15,Si,1500.0,3000.0,9,73.28200000000015,3.911146240666602,4.433881979844,12.52807600800213,False,False
si_15,Si,1000.0,3500.0,13,16.39300000000003,3.520031616599942,3.43473233469623,2.4529741771556335,False,False
si_15,Si,1200.0,4000.0,13,13.500000000000455,3.142993616681712,3.410467690554108,8.162833694526334,False,True
si_15,Si,1000.0,4000.0,14,20.7320000000002,3.422252960583277,3.4373219633066983,0.43935674996244833,False,False
