Repository: maxzhang309621/25B

# 2025 高教社杯数学建模竞赛 B 题

## 项目简介

本项目针对“碳化硅外延层厚度的确定”建立红外干涉测厚模型，并使用题目提供的四组实测光谱完成：

1. 双光束干涉厚度模型推导；
2. 碳化硅晶圆外延层厚度计算及可靠性分析；
3. 多光束干涉必要条件与可观测性判断；
4. 硅晶圆 Airy 多光束模型拟合；
5. 双入射角一致性、不确定度及可视化分析。

完整数学推导见 [`model.md`](model.md)。

## 主要结论

| 材料 | 最终模型 | 10° 厚度 | 15° 厚度 | 联合厚度 | 双角度相对差 |
|---|---|---:|---:|---:|---:|
| 碳化硅 | 双光束稳健极值模型 | 7.9051 µm | 7.8296 µm | **7.88 µm** | 0.959% |
| 硅 | Airy 多光束模型 | 3.5785 µm | 3.5487 µm | **3.57 µm** | 0.835% |

多光束判定同时检查：

- 二次谐波与基频幅值比；
- 有效反射率；
- Airy 模型相对双光束模型的 RMSE 改善；
- AICc 改善。

当前结果支持附件 3、4 的硅片存在可观测多光束干涉；附件 1、2 的碳化硅数据缺乏足够的高次谐波证据，因此保留双光束主结果。

## 项目结构

```text
25B/
├── data/                       # 题目附件 1–4
├── doc/B题.pdf                 # 赛题原文
├── docs/pipeline/              # 开发流水线方案、实现与测试记录
├── output/                     # 数值结果、审计文件和诊断图
├── src/
│   ├── config.py               # 数据集与参数配置
│   ├── data_io.py              # Excel 读取和数据审计
│   ├── preprocess.py           # 平滑与基线分离
│   ├── optics.py               # 折射、相位、Fresnel 和 Airy 公式
│   ├── two_beam.py             # 双光束厚度估计
│   ├── multi_beam.py           # 多光束模型拟合
│   ├── diagnostics.py          # 谐波和模型比较诊断
│   ├── uncertainty.py          # 重采样与双角度一致性
│   ├── plotting.py             # 单附件证据图和汇总图
│   ├── main.py                 # 命令行入口
│   └── test_model.py           # 单元与输出测试
├── model.md                    # 建模过程、公式和结果说明
├── requirements.txt
├── README.md
└── LICENSE
```

## 环境要求

- Python 3.10+
- NumPy
- SciPy
- Pandas
- OpenPyXL
- Matplotlib

安装依赖：

```bash
python -m pip install -r requirements.txt
```

## 运行方法

进入源码目录：

```bash
cd src
```

运行测试：

```bash
python test_model.py
```

执行完整求解：

```bash
python main.py --bootstrap 100
```

快速冒烟运行：

```bash
python main.py --fast --bootstrap 10
```

`--fast` 会跳过多光束差分进化全局搜索，仅建议用于检查程序能否运行，不应用于生成最终竞赛结果。

## 输出文件

主要数值文件：

- `output/thickness_summary.csv`：四组数据的厚度、误差及模型判定；
- `output/consistency.json`：双角度一致性和加权联合厚度；
- `output/data_audit.json`：输入数据质量审计；
- `output/fit_details.json`：拟合与诊断详细参数；
- `output/dispersion_fit.json`：波长—载流子浓度联合校准、可辨识性和掺杂情景；
- `output/refractive_index_curves.csv`：外延层与衬底的复折射率曲线。

主要图片：

- `output/*_fit.png`：四组光谱的六区域完整证据图；
- `output/thickness_comparison.png`：厚度、模型差异和置信区间；
- `output/angle_consistency.png`：双入射角一致性；
- `output/multibeam_evidence.png`：多光束四项判据矩阵；
- `output/model_quality.png`：双光束与 Airy 模型质量比较。

## 使用的主要方法

- Savitzky–Golay 双尺度滤波；
- 波数域快速傅里叶变换；
- 峰谷显著性检测；
- Theil–Sen 稳健回归；
- 双光束干涉相位模型；
- Fresnel/Airy 多光束模型；
- Si/4H-SiC 本征色散与自由载流子复介电模型；
- 外延层—衬底物理界面反射及双角度共享厚度联合校准；
- 差分进化与有界局部优化；
- AICc、RMSE 和高次谐波联合诊断；
- 峰谷间距 Bootstrap 重采样。

## 注意事项

1. 色散模型采用论文物性与工程先验；题目未给出晶型、晶向、掺杂类型、浓度和温度，程序会另外报告掺杂情景系统区间。
2. 只有通过可辨识性门控时，拟合浓度才可解释为附件支持的估计；触边或强相关时只报告情景，不报告唯一浓度。
3. 统计置信区间与折射率/掺杂系统区间含义不同，不应直接混为同一个精确度数字。
4. 原有效 Airy 反射率仍只用于多光束证据；v3 物理模型则分别计算外延层和衬底介电函数。
5. 本项目用于数学建模研究与竞赛复现，不构成工业测量标准或产品质量认证。

## 许可证

本项目采用 [MIT License](LICENSE)。

File: output/thickness_summary.csv
dataset,material,angle_deg,refractive_index,fft_thickness_um,peak_thickness_um,valley_thickness_um,two_beam_thickness_um,two_beam_rmse_pct,multi_beam_thickness_um,multi_beam_rmse_pct,effective_reflectivity,harmonic_ratio,delta_aicc,rmse_improvement_pct,observable_multibeam,selected_model,selected_thickness_um,bootstrap_std_um,bootstrap_ci95_low_um,bootstrap_ci95_high_um,effective_extrema_count,fit_band_lo_cm1,fit_band_hi_cm1,dispersion_fitted_thickness_um,dispersion_adopted_thickness_um,dispersion_systematic_low_um,dispersion_systematic_high_um,dispersion_stat_ci95_low_um,dispersion_stat_ci95_high_um,candidate_epi_carrier_cm3,candidate_substrate_carrier_cm3,dispersion_candidate_identifiable,epi_carrier_cm3,substrate_carrier_cm3,carrier_identifiability_level,carrier_measurement_mode
sic_10,SiC,10.0,2.55,7.723834364723475,7.839414757995669,7.925785674961702,7.882600216478686,0.3559944998295777,8.448785928158149,0.27324597057771527,0.002,0.01855835213703244,3072.401242371221,23.24432801390919,False,two-beam,7.882600216478686,0.12318646285922305,7.6454036580114035,8.135655087209146,22,1200.0,4000.0,7.722230230589576,7.83702069053355,7.147891354797241,8.334156541441242,7.641073612073504,8.032967768993597,1.0891454752823976e+17,3.455946134259544e+18,False,,,bounded_scenario,relative_shape
sic_15,SiC,15.0,2.55,7.745906481306273,7.810742665958064,7.7721396632187645,7.791441164588415,0.3573104270873323,8.333315225527095,0.2648006511730152,0.004838186752333837,0.03663826716063821,3479.8756947496277,25.890589499003408,False,two-beam,7.791441164588415,0.17110711966603653,7.457869438786754,8.101841867476562,22,1200.0,4000.0,7.722230230589576,7.83702069053355,7.147891354797241,8.334156541441242,7.641073612073504,8.032967768993597,1.0891454752823976e+17,3.455946134259544e+18,False,,,bounded_scenario,relative_shape
si_10,Si,10.0,3.42,3.6610327114585632,3.3625162237611943,3.4425765104021426,3.4025463670816682,0.7098583473470726,3.597949686961862,0.6251700895061773,0.4097612594234543,0.19620477976085243,1475.4621113517037,11.930303863777567,True,multi-beam,3.597949686961862,0.04425421477863307,3.3269757926661705,3.498591109341559,13,1200.0,4000.0,3.3456360233479243,3.414231907026287,3.1602050137321993,3.884553072393689,3.343543172077189,3.484920641975385,1.0346456142396454e+16,2.9999999999999767e+19,False,,,not_run_v5,not_run_v5
si_15,Si,15.0,3.42,3.142993616681712,3.349292315328704,3.4716430657795114,3.410467690554108,0.7852616109737601,3.5843232250460453,0.7173019427784392,0.4219976868081384,0.22160394732825228,1051.2998962499364,8.654398387188172,True,multi-beam,3.5843232250460453,0.06223492051462157,3.2865350722153144,3.496768603062943,13,1200.0,4000.0,3.3456360233479243,3.414231907026287,3.1602050137321993,3.884553072393689,3.343543172077189,3.484920641975385,1.0346456142396454e+16,2.9999999999999767e+19,False,,,not_run_v5,not_run_v5
