Repository: maxzhang309621/25B

# 2025 高教社杯数学建模竞赛 B 题

## 项目简介

本项目针对“碳化硅外延层厚度的确定”建立红外干涉测厚模型，并使用题目提供的四组实测光谱完成：

1. 双光束干涉厚度模型推导；
2. 碳化硅晶圆外延层厚度计算及可靠性分析；
3. 多光束干涉必要条件与可观测性判断；
4. 硅晶圆 Airy 多光束模型拟合；
5. 双入射角一致性、不确定度及可视化分析。

完整数学推导见 [`model.md`](model.md)。

## 主要结论

| 材料 | 最终模型 | 10° 厚度 | 15° 厚度 | 联合厚度 | 双角度相对差 |
|---|---|---:|---:|---:|---:|
| 碳化硅 | 双光束稳健极值模型 | 7.9051 µm | 7.8296 µm | **7.88 µm** | 0.959% |
| 硅 | Airy 多光束模型 | 3.5785 µm | 3.5487 µm | **3.57 µm** | 0.835% |

多光束判定同时检查：

- 二次谐波与基频幅值比；
- 有效反射率；
- Airy 模型相对双光束模型的 RMSE 改善；
- AICc 改善。

当前结果支持附件 3、4 的硅片存在可观测多光束干涉；附件 1、2 的碳化硅数据缺乏足够的高次谐波证据，因此保留双光束主结果。

## 项目结构

```text
25B/
├── data/                       # 题目附件 1–4
├── doc/B题.pdf                 # 赛题原文
├── docs/pipeline/              # 开发流水线方案、实现与测试记录
├── output/                     # 数值结果、审计文件和诊断图
├── src/
│   ├── config.py               # 数据集与参数配置
│   ├── data_io.py              # Excel 读取和数据审计
│   ├── preprocess.py           # 平滑与基线分离
│   ├── optics.py               # 折射、相位、Fresnel 和 Airy 公式
│   ├── two_beam.py             # 双光束厚度估计
│   ├── multi_beam.py           # 多光束模型拟合
│   ├── diagnostics.py          # 谐波和模型比较诊断
│   ├── uncertainty.py          # 重采样与双角度一致性
│   ├── plotting.py             # 单附件证据图和汇总图
│   ├── main.py                 # 命令行入口
│   └── test_model.py           # 单元与输出测试
├── model.md                    # 建模过程、公式和结果说明
├── requirements.txt
├── README.md
└── LICENSE
```

## 环境要求

- Python 3.10+
- NumPy
- SciPy
- Pandas
- OpenPyXL
- Matplotlib

安装依赖：

```bash
python -m pip install -r requirements.txt
```

# 透明波段候选窗（Candidate Window）

本目录负责 **Q2 可靠性** 中的「主分析波段选取」：在多个候选波数窗上重复双光束估计，自动选出条纹最可靠的一段，并给出 sensitivity 对照。

与 **Q3 多光束** 的关系：Q3 在同一选中窗上判断 Airy 是否必要；本模块不替代 Q3，只解决「在哪段波数上读条纹」。

---

## 目录结构

```text
Candidate window/
├── README.md                 # 本说明（原理 + 用法 + 结果解读）
├── band_select.py            # 候选窗评分与自动选取
├── band_analysis.py          # SiC 全谱分段统计（Reststrahlen / 过渡区证据）
├── __init__.py
└── output/                   # 全部数值与图（由脚本生成）
    ├── band_sensitivity.csv           # 各候选窗 FFT/极值/MAD（main.py）
    ├── thickness_summary.csv          # 最终厚度（main.py）
    ├── consistency.json
    ├── sic_reflectance_by_region.csv  # 分段反射率（band_analysis.py）
    ├── sic_fringe_metrics_by_region.csv
    ├── sic_*_spectrum_regions.png     # 全谱分段着色图
    └── segment_analysis_summary.md
```

---

## 为什么不使用全谱（400–4000 cm⁻¹）？

厚度公式 \(\delta = 4\pi\tilde\nu\, n\cos\theta_1\) 在 **弱吸收、\(n\) 近似常数** 的透明区成立。全谱中有多段不满足：

| 波数段 | 物理现象 | 对测厚的影响 |
|--------|----------|--------------|
| **797–1000** | SiC Reststrahlen / TO 声子，\(n,k\) 剧变 | 非干涉条纹；单独 FFT 给出非物理厚度（~19 μm） |
| **1000–1100** | 吸收谷底，\(R\approx 5\%\) | 对比度极低，无法稳定数条纹 |
| **1100–1200** | 吸收尾巴，干涉刚恢复 | 条纹弱；纳入后 FFT 与极值分歧变大 |
| **1200–4000** | 相对透明 | **主估计区**，FFT ~7.7–7.9 μm |

「797–1000」主要依据 **文献 + 附件光谱形态**；「1100–1200 过渡区」依据 **分段实验 + 含/不含该段时 FFT–极值对照**（见 `output/sic_fringe_metrics_by_region.csv`）。

---

## 候选窗与评分规则（`band_select.py`）

### SiC 候选窗

| 窗口 (cm⁻¹) | 说明 |
|-------------|------|
| 1500–3000 | 集训 canonical 窄窗 |
| 1100–3500 | 中间方案 |
| **1200–4000** | **当前自动选中** |
| 1100–4000 | 原 dev 默认窗（对照） |

Si 候选窗：`1500–3000`, `1000–3500`, `1200–4000`, `1000–4000`。

### 每个候选窗计算

1. 截窗 → SG 双尺度预处理 → `estimate_two_beam`（与主 pipeline 相同）
2. 指标：
   - **极值数** = 峰数 + 谷数
   - **FFT–极值相对差** = \(|d_\mathrm{FFT}-d_\mathrm{extrema}|/\bar d\)
   - **间距 MAD** = 相邻峰/谷 \(\Delta\tilde\nu\) 相对中位数的绝对偏差中位数

### 选取规则

1. **硬门槛**：极值数 ≥ 15，且 FFT–极值相对差 < 2%
2. 通过者在其中取 **MAD 最小**
3. 若无窗通过：降级为极值≥15 中 MAD 最小；再不行则比 (MAD, 相对差)

---

## 如何运行

在 `25B/src` 下（需 `25B/data/附件*.xlsx`）：

```bash

# 完整 pipeline（选窗 + Q2/Q3 + 输出到本目录 output/）
python main.py --bootstrap 100

# 仅生成分段光谱分析表与示意图
python "Candidate window/band_analysis.py"
```

Windows 示例：

```powershell
cd 25B\src
D:\perfect\python.exe main.py --bootstrap 100
D:\perfect\python.exe "Candidate window\band_analysis.py"
```

---

## 当前结果摘要（完整版，2025-08）

### 自动选窗

四份附件均选中 **1200–4000 cm⁻¹**。

### SiC 候选窗 sensitivity（附件 1，10°）

| 窗 | 极值数 | FFT (μm) | 极值 (μm) | FFT–极值差 | 选中 |
|----|--------|----------|-----------|------------|------|
| 1500–3000 | 11 | 7.864 | 7.979 | 1.45% | |
| 1100–4000 | 23 | 8.135 | 7.905 | **2.86%** | |
| **1200–4000** | 22 | 7.724 | 7.883 | 2.03% | **✓** |

1500–3000 虽接近 canonical FFT，但极值不足 15；1100–4000 极值多但 FFT 偏高（含 1100–1200 过渡段）。

### 厚度（选窗后）

| 材料 | 联合厚度 | 模型 | 相对改前 dev (1100–4000) |
|------|----------|------|--------------------------|
| SiC | **7.851 μm** | two-beam | −0.026 μm（7.877→7.851） |
| Si | **3.593 μm** | multi-beam | +0.024 μm |

SiC Q3 结论不变：**不作多光束修正**。

---

## 与原 dev 的差异

| 项目 | 原 dev | 本模块 |
|------|--------|--------|
| 分析窗 | `config.py` 固定 1100–4000 | 多候选打分，主结果 1200–4000 |
| Reststrahlen | `model.md` 文字排除 797–1000 | + 附件分段 CSV、示意图 |
| 1100–1200 | 未讨论 | 分窗对照 + README 说明 |
| sensitivity 表 | 无（仅在 algorithm-plan 规划） | `band_sensitivity.csv` |

若需复现原 dev 数值（SiC **7.877 μm**），在 `main.py` 中跳过 `select_band`，固定 `fit_band_cm1=(1100, 4000)` 即可。

---

File: src/Candidate window/output/sic_reflectance_by_region.csv
dataset,region,lo_cm1,hi_cm1,role,point_count,R_mean_pct,R_min_pct,R_max_pct,R_std_pct,mean_abs_dR_dnu
sic_10,400-797,400.0,797.0,普通反射区,824,35.72321180082524,21.31739042,86.06954548,11.207679041086084,0.10743747366196597
sic_10,797-1000,797.0,1000.0,Reststrahlen/声子强吸收,421,80.71319039676249,2.829861503,95.38499492,29.099315627204984,0.2513781334349103
sic_10,1000-1100,1000.0,1100.0,吸收谷底,207,5.241848182053139,0.636093383,9.439426131,3.0888811001968146,0.07572570784783708
sic_10,1100-1200,1100.0,1200.0,过渡区（干涉刚恢复）,208,8.968859583211538,6.542357128,13.08885867,2.1911904073811934,0.04072112721309202
sic_10,1200-4000,1200.0,4000.0,透明干涉主区,5807,17.20782804633718,11.41959803,18.68479073,1.5653573310837445,0.005212553612790426
sic_10,1100-4000,1100.0,4000.0,原 dev 默认窗,6015,16.922922736224105,6.542357128,18.68479073,2.1903870701647326,0.006440995759317652
sic_15,400-797,400.0,797.0,普通反射区,824,38.85779637996359,23.35668326,92.24365575,11.755836015730168,0.11596633370943288
sic_15,797-1000,797.0,1000.0,Reststrahlen/声子强吸收,421,86.56752829931592,3.008029103,102.7393552,31.11881402375883,0.2771744111814264
sic_15,1000-1100,1000.0,1100.0,吸收谷底,207,5.524886357613525,0.976744442,10.72825076,3.2452125706979613,0.08502673722344804
sic_15,1100-1200,1100.0,1200.0,过渡区（干涉刚恢复）,208,9.40445035895673,7.294180622,13.45820193,1.8546956169257454,0.042367838826323924
sic_15,1200-4000,1200.0,4000.0,透明干涉主区,5807,18.016500036364732,12.32064056,19.74900899,1.607441278697582,0.0053911459790541
sic_15,1100-4000,1100.0,4000.0,原 dev 默认窗,6015,17.718693497229093,7.294180622,19.74900899,2.255993148248147,0.006668624887845308
