Repository: maxzhang309621/25B

# 2025 高教社杯数学建模竞赛 B 题

## 项目简介

本项目针对“碳化硅外延层厚度的确定”建立红外干涉测厚模型，并使用题目提供的四组实测光谱完成：

1. 双光束干涉厚度模型推导；
2. 碳化硅晶圆外延层厚度计算及可靠性分析；
3. 多光束干涉必要条件与可观测性判断；
4. 硅晶圆 Airy 多光束模型拟合；
5. 双入射角一致性、不确定度及可视化分析。

完整数学推导见 [`model.md`](model.md)。

## 主要结论

| 材料 | 最终模型 | 10° 厚度 | 15° 厚度 | 联合厚度 | 双角度相对差 |
|---|---|---:|---:|---:|---:|
| 碳化硅 | 双光束稳健极值模型 | 7.9051 µm | 7.8296 µm | **7.88 µm** | 0.959% |
| 硅 | Airy 多光束模型 | 3.5785 µm | 3.5487 µm | **3.57 µm** | 0.835% |

多光束判定同时检查：

- 二次谐波与基频幅值比；
- 有效反射率；
- Airy 模型相对双光束模型的 RMSE 改善；
- AICc 改善。

当前结果支持附件 3、4 的硅片存在可观测多光束干涉；附件 1、2 的碳化硅数据缺乏足够的高次谐波证据，因此保留双光束主结果。

## 项目结构

```text
25B/
├── data/                       # 题目附件 1–4
├── doc/B题.pdf                 # 赛题原文
├── docs/pipeline/              # 开发流水线方案、实现与测试记录
├── output/                     # 数值结果、审计文件和诊断图
├── src/
│   ├── config.py               # 数据集与参数配置
│   ├── data_io.py              # Excel 读取和数据审计
│   ├── preprocess.py           # 平滑与基线分离
│   ├── optics.py               # 折射、相位、Fresnel 和 Airy 公式
│   ├── two_beam.py             # 双光束厚度估计
│   ├── multi_beam.py           # 多光束模型拟合
│   ├── diagnostics.py          # 谐波和模型比较诊断
│   ├── uncertainty.py          # 重采样与双角度一致性
│   ├── plotting.py             # 单附件证据图和汇总图
│   ├── main.py                 # 命令行入口
│   └── test_model.py           # 单元与输出测试
├── model.md                    # 建模过程、公式和结果说明
├── requirements.txt
├── README.md
└── LICENSE
```

## 环境要求

- Python 3.10+
- NumPy
- SciPy
- Pandas
- OpenPyXL
- Matplotlib

安装依赖：

```bash
python -m pip install -r requirements.txt
```

# 透明波段候选窗（Candidate Window）

本目录负责 **Q2 可靠性** 中的「主分析波段选取」：在多个候选波数窗上重复双光束估计，自动选出条纹最可靠的一段，并给出 sensitivity 对照。

与 **Q3 多光束** 的关系：Q3 在同一选中窗上判断 Airy 是否必要；本模块不替代 Q3，只解决「在哪段波数上读条纹」。

---

## 目录结构

```text
Candidate window/
├── README.md                 # 本说明（原理 + 用法 + 结果解读）
├── band_select.py            # 候选窗评分与自动选取
├── band_analysis.py          # SiC 全谱分段统计（Reststrahlen / 过渡区证据）
├── __init__.py
└── output/                   # 全部数值与图（由脚本生成）
    ├── band_sensitivity.csv           # 各候选窗 FFT/极值/MAD（main.py）
    ├── thickness_summary.csv          # 最终厚度（main.py）
    ├── consistency.json
    ├── sic_reflectance_by_region.csv  # 分段反射率（band_analysis.py）
    ├── sic_fringe_metrics_by_region.csv
    ├── sic_*_spectrum_regions.png     # 全谱分段着色图
    └── segment_analysis_summary.md
```

---

## 为什么不使用全谱（400–4000 cm⁻¹）？

厚度公式 \(\delta = 4\pi\tilde\nu\, n\cos\theta_1\) 在 **弱吸收、\(n\) 近似常数** 的透明区成立。全谱中有多段不满足：

| 波数段 | 物理现象 | 对测厚的影响 |
|--------|----------|--------------|
| **797–1000** | SiC Reststrahlen / TO 声子，\(n,k\) 剧变 | 非干涉条纹；单独 FFT 给出非物理厚度（~19 μm） |
| **1000–1100** | 吸收谷底，\(R\approx 5\%\) | 对比度极低，无法稳定数条纹 |
| **1100–1200** | 吸收尾巴，干涉刚恢复 | 条纹弱；纳入后 FFT 与极值分歧变大 |
| **1200–4000** | 相对透明 | **主估计区**，FFT ~7.7–7.9 μm |

「797–1000」主要依据 **文献 + 附件光谱形态**；「1100–1200 过渡区」依据 **分段实验 + 含/不含该段时 FFT–极值对照**（见 `output/sic_fringe_metrics_by_region.csv`）。

---

## 候选窗与评分规则（`band_select.py`）

### SiC 候选窗

| 窗口 (cm⁻¹) | 说明 |
|-------------|------|
| 1500–3000 | 集训 canonical 窄窗 |
| 1100–3500 | 中间方案 |
| **1200–4000** | **当前自动选中** |
| 1100–4000 | 原 dev 默认窗（对照） |

Si 候选窗：`1500–3000`, `1000–3500`, `1200–4000`, `1000–4000`。

### 每个候选窗计算

1. 截窗 → SG 双尺度预处理 → `estimate_two_beam`（与主 pipeline 相同）
2. 指标：
   - **极值数** = 峰数 + 谷数
   - **FFT–极值相对差** = \(|d_\mathrm{FFT}-d_\mathrm{extrema}|/\bar d\)
   - **间距 MAD** = 相邻峰/谷 \(\Delta\tilde\nu\) 相对中位数的绝对偏差中位数

### 选取规则

1. **硬门槛**：极值数 ≥ 15，且 FFT–极值相对差 < 2%
2. 通过者在其中取 **MAD 最小**
3. 若无窗通过：降级为极值≥15 中 MAD 最小；再不行则比 (MAD, 相对差)

---

## 如何运行

在 `25B/src` 下（需 `25B/data/附件*.xlsx`）：

```bash

# 完整 pipeline（选窗 + Q2/Q3 + 输出到本目录 output/）
python main.py --bootstrap 100

# 仅生成分段光谱分析表与示意图
python "Candidate window/band_analysis.py"
```

Windows 示例：

```powershell
cd 25B\src
D:\perfect\python.exe main.py --bootstrap 100
D:\perfect\python.exe "Candidate window\band_analysis.py"
```

---

## 当前结果摘要（完整版，2025-08）

### 自动选窗

四份附件均选中 **1200–4000 cm⁻¹**。

### SiC 候选窗 sensitivity（附件 1，10°）

| 窗 | 极值数 | FFT (μm) | 极值 (μm) | FFT–极值差 | 选中 |
|----|--------|----------|-----------|------------|------|
| 1500–3000 | 11 | 7.864 | 7.979 | 1.45% | |
| 1100–4000 | 23 | 8.135 | 7.905 | **2.86%** | |
| **1200–4000** | 22 | 7.724 | 7.883 | 2.03% | **✓** |

1500–3000 虽接近 canonical FFT，但极值不足 15；1100–4000 极值多但 FFT 偏高（含 1100–1200 过渡段）。

### 厚度（选窗后）

| 材料 | 联合厚度 | 模型 | 相对改前 dev (1100–4000) |
|------|----------|------|--------------------------|
| SiC | **7.851 μm** | two-beam | −0.026 μm（7.877→7.851） |
| Si | **3.593 μm** | multi-beam | +0.024 μm |

SiC Q3 结论不变：**不作多光束修正**。

---

## 与原 dev 的差异

| 项目 | 原 dev | 本模块 |
|------|--------|--------|
| 分析窗 | `config.py` 固定 1100–4000 | 多候选打分，主结果 1200–4000 |
| Reststrahlen | `model.md` 文字排除 797–1000 | + 附件分段 CSV、示意图 |
| 1100–1200 | 未讨论 | 分窗对照 + README 说明 |
| sensitivity 表 | 无（仅在 algorithm-plan 规划） | `band_sensitivity.csv` |

若需复现原 dev 数值（SiC **7.877 μm**），在 `main.py` 中跳过 `select_band`，固定 `fit_band_cm1=(1100, 4000)` 即可。

---

File: src/Candidate window/output/sic_fringe_metrics_by_region.csv
dataset,region,lo_cm1,hi_cm1,role,point_count,R_mean_pct,R_min_pct,R_max_pct,R_std_pct,mean_abs_dR_dnu,residual_std_pct,envelope_residual_ratio,fft_thickness_um,extrema_count
sic_10,400-797,400.0,797.0,普通反射区,824,35.72321180082524,21.31739042,86.06954548,11.207679041086084,0.10987555741069419,3.0182227925927285,3.7133749613492433,14.84212355309907,7
sic_10,797-1000,797.0,1000.0,Reststrahlen/声子强吸收,421,80.71319039676249,2.829861503,95.38499492,29.099315627204984,0.26781146602899725,8.23339576913447,3.5333102339577693,19.366444667857785,4
sic_10,1000-1100,1000.0,1100.0,吸收谷底,207,5.241848182053139,0.636093383,9.439426131,3.0888811001968146,0.07577013533697657,1.1497850605646736,2.6863966475019954,19.697982501514808,2
sic_10,1100-1200,1100.0,1200.0,过渡区（干涉刚恢复）,208,8.968859583211538,6.542357128,13.08885867,2.1911904073811934,0.04081765990292276,0.09786395644794971,22.389234104600913,19.60328066256522,3
sic_10,1200-4000,1200.0,4000.0,透明干涉主区,5807,17.20782804633718,11.41959803,18.68479073,1.5653573310837445,0.005566566086292419,0.5131529755451963,3.050392515073578,7.723834364723475,24
sic_10,1100-4000,1100.0,4000.0,原 dev 默认窗,6015,16.922922736224105,6.542357128,18.68479073,2.1903870701647326,0.006781802940929399,0.5901235480811061,3.711712044022563,8.13462818516422,25
sic_15,400-797,400.0,797.0,普通反射区,824,38.85779637996359,23.35668326,92.24365575,11.755836015730168,0.11847902391139588,3.3895127165505614,3.4681611172058746,14.884537342148782,7
sic_15,797-1000,797.0,1000.0,Reststrahlen/声子强吸收,421,86.56752829931592,3.008029103,102.7393552,31.11881402375883,0.274858544904371,7.545118833688198,4.123619029799925,19.4217874424848,4
sic_15,1000-1100,1000.0,1100.0,吸收谷底,207,5.524886357613525,0.976744442,10.72825076,3.2452125706979613,0.08605789529618355,1.3899500747264124,2.334615400274881,19.75427269958082,2
sic_15,1100-1200,1100.0,1200.0,过渡区（干涉刚恢复）,208,9.40445035895673,7.294180622,13.45820193,1.8546956169257454,0.042471863104810735,0.1568289153129795,11.826127000616465,19.659300234678987,3
sic_15,1200-4000,1200.0,4000.0,透明干涉主区,5807,18.016500036364732,12.32064056,19.74900899,1.607441278697582,0.005833623382331004,0.5116548597691403,3.1415556299758927,7.745906481306273,23
sic_15,1100-4000,1100.0,4000.0,原 dev 默认窗,6015,17.718693497229093,7.294180622,19.74900899,2.255993148248147,0.007098930338402869,0.6133985649116416,3.677803880812078,8.15787421209622,24

File: src/Candidate window/output/thickness_summary.csv
dataset,material,angle_deg,refractive_index,fft_thickness_um,peak_thickness_um,valley_thickness_um,two_beam_thickness_um,two_beam_rmse_pct,multi_beam_thickness_um,multi_beam_rmse_pct,effective_reflectivity,harmonic_ratio,delta_aicc,rmse_improvement_pct,observable_multibeam,selected_model,selected_thickness_um,bootstrap_std_um,bootstrap_ci95_low_um,bootstrap_ci95_high_um,effective_extrema_count,fit_band_lo_cm1,fit_band_hi_cm1
sic_10,SiC,10.0,2.55,7.723834364723475,7.839414757995669,7.925785674961702,7.882600216478686,0.35599449984065334,8.449111366563422,0.2732303608614217,0.004931276619237556,0.01855835213880671,3073.06473439597,23.248712835810014,False,two-beam,7.882600216478686,0.12318646285922305,7.6454036580114035,8.135655087209146,22,1200.0,4000.0
sic_15,SiC,15.0,2.55,7.745906481306273,7.810742665958064,7.7721396632187645,7.791441164588415,0.3573104270938033,8.333315407713537,0.2648006511865637,0.004838131248504978,0.0366382671591428,3479.8756943657336,25.890589496553748,False,two-beam,7.791441164588415,0.17110711966603653,7.457869438786754,8.101841867476562,22,1200.0,4000.0
si_10,Si,10.0,3.42,3.6610327114585632,3.3625162237611943,3.4425765104021426,3.4025463670816682,0.7098583473729596,3.5979496816594745,0.6251700895567502,0.4097612629643482,0.19620477977314368,1475.4621108357278,11.930303859864896,True,multi-beam,3.5979496816594745,0.04425421477863307,3.3269757926661705,3.498591109341559,13,1200.0,4000.0
si_15,Si,15.0,3.42,3.142993616681712,3.349292315328704,3.4716430657795114,3.410467690554108,0.7852616109959818,3.584323271751755,0.7173019428069832,0.42199776067669387,0.22160394733961017,1051.2998961164303,8.654398386138134,True,multi-beam,3.584323271751755,0.06223492051462157,3.2865350722153144,3.496768603062943,13,1200.0,4000.0
